Repository: ChangGuanDaoRen/austenitic-stainless-steel-corrosion

# 奥氏体不锈钢腐蚀研究

铸造奥氏体不锈钢在 3.5 wt.% NaCl 环境下的点蚀行为研究：文献筛选与结构化、数据清洗、机器学习建模。

## 仓库内容

| 路径 | 说明 |
|---|---|
| `scripts/` | 数据处理与建模脚本（Python）：文献解析、去重、清洗、特征提取、建模 |
| `文献/` | 文献原文存放位置。**因版权与体积原因未包含在本仓库中**，仅保留空目录占位 |
| `0.xlsx` / `00.xlsx` / `1.xlsx` | `0.xlsx` 为原文初始信息表，`00.xlsx` 为重建版，`1.xlsx` 为清洗后的数据表 |
| `model_v1_*` / `model_v2_*` | 建模数据集、特征覆盖表与模型参数（JSON） |
| `口径基准_20261107.md` | **收录与清洗口径的唯一权威定义** |
| `*_2026110X.md` / `.csv` | 各批次入库校验、判级、去重、移动台账与清洗报告 |
| `*读图说明_*.md` | 从图件读取点蚀电位的作业说明与结果 |

## 数据口径概要

- 材料：熔炼—凝固路线（铸/锻/热轧/冷轧），排除增材制造、粉末冶金、焊接堆焊、表面改性
- 组织：奥氏体为主（奥氏体 + 少量 δ 视为奥氏体并标注）
- 介质：3.5 wt.% NaCl 及等价写法
- 目标量：点蚀电位 Epit，取阳极区拐点，不做 Tafel 外推
- 热处理：不收固溶/退火后再叠加敏化、时效、稳定化

完整定义见 `口径基准_20261107.md`。

File: 读图作业说明_20261109.md
# 读图作业说明（2026-11-09 20:20）

## 一、背景

`00.xlsx` 是 11-09 按 `文献\01.pdf`–`177.pdf` 重录的数据件（151 篇 / 743 行）。重录时按你的裁定：点蚀电位 Epit 只在图上出现、正文和表格都没有数值的，先记 `N/A（待读图，图X）`，不猜值。这类行原有 **227 行**。

本轮先从 `0.xlsx` 里把已有记录搬过来：按「文献编号 + 样本名完全一致 + 参比一致」逐行比对，成功回填 **50 行**，回填清单见 `读图回填来源_20261109.csv`（含 0.xlsx 原行号与原始数值，可逐条核对）。

剩下的 **177 行、分布在 37 篇文献** 是 `0.xlsx` 也拿不到值的：其中 137 行是 `0.xlsx` 那篇本身也没记数值，40 行是 `0.xlsx` 存了值但样本名和这次重录对不上（不是同一批试样，硬凑会张冠李戴）。这 177 行只能靠看图取点。

## 二、方法

### 2.1 你要做的一件事

打开 `读图待办_20261109.csv`，对每行：打开对应 PDF → 找到「图号」那一列写的图 → 在阳极极化曲线上读出该试样的点蚀电位 → 填进第 8 列 `Epit(V)`，第 9 列写不确定度，第 10 列写一句取点说明。填完把 CSV 发回，我用脚本合并进 `00.xlsx` 并重算校验。

### 2.2 怎么在一篇 PDF 里快速定位那张图

1. 用 PDF 阅读器打开 `文献\NN.pdf`（NN 就是 CSV 第 1 列文献编号，两位数补零，如 3 → `03.pdf`，131 → `131.pdf`）。
2. 按 `Ctrl+F` 搜 `Fig.` 加上图号（如 `Fig.6`），或搜 `图6`；中文/日文文献搜 `図`。
3. 图注一般在图的下方，先看图注确认横纵轴与参比标注，再读点。

### 2.3 取点规则（和库里其他行保持一致）

- **Epit 取阳极极化曲线上电流密度突增的拐点**，不做 Tafel 外推。原文若给了判据（如 `10 μA/cm²`、`100 μA/cm²`、`Ec`、`Eb`、`Ebreakdown`、`E_pit`），按原文判据取，并在「取点说明」里写清用的是哪个判据。
- **曲线有多条时**按 CSV 的「样本」列去找图例对应的那条；图例只有编号没有材料名时，按图的排列顺序 + 正文描述判断，判断不了就留空并在「取点说明」写「图中无法区分」。
- **单位**：图轴若为 mV，填 V（例如读到 350 mV 就填 0.35）；已有 500 行统一是 V。
- **参比不换算**：图注写的参比如果和 CSV「参比」列一致，直接填；如果不一致（例如图上是 Ag/AgCl、表里记 SCE），**照图上的数值填、不要自己加减换算**，在「取点说明」写「图上为 Ag/AgCl，未换算」。
- **不确定度**：肉眼读数一般 ±0.02 V；曲线陡直、刻度和数据点清晰时写 ±0.01；曲线平缓、判据模糊时写 ±0.05。
- **读不出来就留空**：图上没有该试样、曲线没出现击穿、被水印遮挡，一律留空并在「取点说明」写原因。留空比猜值有用——`00.xlsx` 建模前会剔除空值，猜错的值会污染模型。

### 2.4 五个必须由你顺手确认的字段

1. **参比**：本批有 5 行 `参比` 列是 `未提及`，读图时看图上写的参比，一并填进「取点说明」，我据此回填 T 列。
2. **温度**：29 行 `温度` 是 `未提及`，图上或图注若写了温度，一并记下。
3. **判据**：图上给的是 Ec 还是 Eb，两者定义不同，别混。
4. **是否是同一试样**：40 行在 `0.xlsx` 里存在同名不同值的记录，读图时以本次 PDF 为准，不要参考旧值。
5. **图上无点蚀**：若曲线全程钝化、没有击穿，写 `无点蚀` 而不是留空，这与「没读到」是两回事。

### 2.5 交付方式（三种任选）

- **推荐**：填 `读图待办_20261109.csv` 的三列后发回，我合并（不动原表结构，最安全）。
- 也可以直接在 `00.xlsx` 的 W 列按「00.xlsx 行号」定位改值，X 列写 ±，Z 列补说明。
- 分批发也行：先发一部分，我先合一部分，不要求一次做完。

## 三、结论：还剩多少、卡在哪

- **总量**：177 行 / 37 篇。最多的是文献 52（14 行）、131（14 行）、165（13 行）、98（10 行）、99（10 行）。
- **图上位置**：图 2 最多（28 行），其次图 6（23）、图 1（21）、图 3（17）。
- **已有 50 行不用管**：已从 `0.xlsx` 回填，清单在 `读图回填来源_20261109.csv`，建议抽 5 行核对（尤其文献 3 的 S12/S13，`0.xlsx` 里顺序与 `00.xlsx` 相反，是按样本名对的，不是按行号）。
- **注意 `0.xlsx` 的量级问题**：`0.xlsx` 的 Epit 列有 50 个格子记的是 mV 数字（最大 603、最小 −169），不是 V。回填时已按 `|值|>3` 判为 mV 折算，逐行记在审计表里。后续若有人直接拿 `0.xlsx` 建模，会得到差 1000 倍的结果。

### 3.1 按文献的待办明细

| 文献 | 待读行数 | 涉及图号 | 特殊提示 |
|---|---|---|---|
| 1 | 1 | 图3a | 与 0.xlsx 样本名不同 |
| 3 | 1 | 图2 | 温度未提及；与 0.xlsx 样本名不同 |
| 12 | 4 | 图4 | 参比需确认；与 0.xlsx 样本名不同 |
| 33 | 5 | 图8 | 温度未提及；与 0.xlsx 样本名不同 |
| 42 | 1 | 图6a | 与 0.xlsx 样本名不同 |
| 43 | 8 | 图6 | 与 0.xlsx 样本名不同；行数多，建议单独排时间 |
| 47 | 1 | 图12b | 与 0.xlsx 样本名不同 |
| 49 | 2 | 图4a | 与 0.xlsx 样本名不同 |
| 52 | 14 | 图1 | 与 0.xlsx 样本名不同；行数多，建议单独排时间 |
| 68 | 7 | 图2 | — |
| 80 | 3 | 图7b | 与 0.xlsx 样本名不同 |
| 84 | 2 | 图5 | — |
| 85 | 2 | 图3 | — |
| 88 | 1 | 图1 | 温度未提及 |
| 98 | 10 | 图3 | 温度未提及；行数多，建议单独排时间 |
| 99 | 10 | 图1、图2 | 行数多，建议单独排时间 |
| 104 | 8 | 图6 | 行数多，建议单独排时间 |
| 109 | 2 | 图2(b) | — |
| 119 | 7 | 图9a、图9b | — |
| 121 | 8 | 图8d | 行数多，建议单独排时间 |
| 125 | 5 | 图8 | — |
| 131 | 14 | 图1a、图1b | 行数多，建议单独排时间 |
| 137 | 1 | 图7 | — |
| 144 | 1 | 图6 | — |
| 150 | 2 | 图1、图2 | — |
| 151 | 4 | 图2、图3b、图3c、图3d | — |
| 160 | 4 | 图12 | 温度未提及 |
| 161 | 4 | 图7 | — |
| 163 | 4 | 图3a | — |
| 164 | 4 | 图3 | — |
| 165 | 13 | 图2 | 行数多，建议单独排时间 |
| 166 | 1 | 图3 | 参比需确认 |
| 167 | 2 | 图6 | — |
| 169 | 8 | 图6、图7 | 温度未提及；行数多，建议单独排时间 |
| 170 | 3 | 图8 | — |
| 173 | 3 | 图2a | — |
| 176 | 7 | 图4 | — |

### 3.2 按工作量分三批（推荐顺序）

- **第一批（热身）**：17 篇、29 行，每篇 1–3 行，用来熟悉取点标准。文献：1、3、42、47、49、80、84、85、88、109、137、144、150、166、167、170、173。
- **第二批（主体）**：11 篇、55 行，每篇 4–7 行。文献：12、33、68、119、125、151、160、161、163、164、176。
- **第三批（重活）**：9 篇、93 行，每篇 8 行以上，多为温度/变形量系列，同一张图上多条曲线。文献：43、52、98、99、104、121、131、165、169。

## 四、建议

1. **先做第一批 20 行左右**，我拿你的读数做一次一致性检查（量级、参比、与同文献其他行是否自相矛盾），确认标准对齐后再往下推，避免 177 行返工。
2. **每篇文献只读一次**：同一篇的 8–14 行通常在同一张图上，一次性读完比来回翻页快。
3. **时间预估**：单行 1–2 分钟（含翻页定位），177 行约 4–6 小时；按三批拆开，每批 1–2 小时。
4. **不要动 W 列以外的内容**：成分、工艺、参比、温度这些是逐篇从原文核过的，改错会连带建模特征出错。
5. **读数回填后我做三件事**：格式与量级校验 → 参比一致性校验（同文献内是否出现两种参比混用）→ 更新校验报告与 0/00 差异对照。
6. **如果某一篇你判断根本读不出**：告诉我文献编号，我按「图上不可判」整篇标注，并在报告里单列，不硬凑数。

## 五、文件位置

- 待填清单：`备份\00_录入_20261109\读图待办_20261109.csv`（177 行，空着的是第 8–10 列）
- 已回填清单：`备份\00_录入_20261109\读图回填来源_20261109.csv`（50 行，含 0.xlsx 原行号）
- 数据件：`00.xlsx`（Sheet1，W 列 Epit，第 3 行起为数据）
- 原始 PDF：`文献\01.pdf`–`177.pdf`（只读，不要改名）

File: 逐篇判级报告_20261108.md (part 1 of 2)
# 待复筛 262 篇逐篇精读判级报告（2026-11-08）

> 口径依据：`口径基准_20261107.md` 定稿 N1–N4（用户 11-07 21:00 批准）。
> 方法：每篇起一个只读判级子智能体，读该篇全文证据摘要（标题/摘要 + 介质·成分·电位·参比·工艺·组织关键词原文段 + 结尾），逐篇写判定 JSON，再由本脚本汇总。
> 落地：合规 → `准\`；存疑-待补证 → `待\`；不符/重复 → `待\_不符合\`。只移动不删除，台账 `逐篇判级_移动台账_20261108.csv`。

## 一、背景

`待\` 与 `准\` 共 262 篇候选（11-08 复筛后的全部未入库 PDF）。上一轮用「规则初筛 + 人工抽核」，用户要求改为**一篇一篇全部精读**，因此本轮对 262 篇逐篇独立判级，重排三分类。

## 二、方法

1. `scripts\prep_judge_20261108.py` 从 `temp\rescreen_20261108\text_all.jsonl` 为 262 篇各生成一份证据摘要（平均 11.8 千字符），3 篇文字层抽取失败的用 `scripts\ocr_failed_20261108.py` 走 RapidOCR 300 dpi 重抽。
2. 262 篇各起一个只读子智能体，按 N1–N4 判级，必须抄录「介质原文 / 成形与组织原文 / 热处理原文 / Epit 与参比」四项证据，写 `temp\judge_20261108\verdicts\pNNN.json`。
3. `scripts\apply_verdicts_20261108.py` 汇总为 `逐篇判级_20261108.csv`，并按三分类移动文件、写回滚台账。

## 三、结论

| 判定 | 篇数 | 占比 | 落地位置 |
|---|---|---|---|
| 合规 | 64 | 24.4% | `准\` |
| 合规-基准组 | 19 | 7.3% | `准\` |
| 存疑-待补证 | 76 | 29.0% | `待\` |
| 不符 | 89 | 34.0% | `待\_不符合\` |
| 重复-已入库 | 9 | 3.4% | `待\_不符合\` |
| 重复-库内重复 | 5 | 1.9% | `待\_不符合\` |
| **合计** | **262** | 100% | |

### 3.1 判「不符 / 重复」的触发条款分布

| 条款 | 篇数 |
|---|---|
| N2 | 22 |
| N3 | 12 |
| 去重：重复-已入库 | 9 |
| N2：研究对象为 | 6 |
| N1 | 4 |
| N3（兼 | 3 |
| 其它 | 3 |
| N2：全文研究对象为 | 2 |
| N1：全篇研究对象是 | 2 |
| N1：全文研究对象是 | 2 |
| N1+N2 | 2 |
| N2+N3 | 2 |
| 其它（兼 | 1 |
| N2：研究对象是 | 1 |
| N2：研究对象为2205真双相不锈钢（bcc铁素体相+fcc奥氏体相），非奥氏体为主，真双相直接排除。 | 1 |
| N1：整篇研究 | 1 |
| N2（2304 | 1 |
| N2＋N4：研究对象是真双相不锈钢（22Cr-1.9Ni-2.3Mo-0.2N-xMn，奥氏体γ与铁素体δ两相平衡），且1040℃固溶1h后再叠600/800℃时效，属两步热处理 | 1 |
| N2：真双相/超级双相（25Cr-7Ni | 1 |
| N1+N2+N3：研究对象是2205真双相钢的埋弧焊接接头，介质为1 | 1 |
| N3——介质为酸化 | 1 |
| N2（兼 | 1 |
| N1+N2：整篇研究 | 1 |
| N3——介质为 | 1 |
| N2——整篇研究对象是真双相不锈钢（SAF2205/SAF2304/SAF2507，铁素体:奥氏体≈40:60），非奥氏体为主，硬排除。 | 1 |
| N2：研究对象为超马氏体不锈钢 | 1 |
| N2：该 | 1 |
| N3：全文介质只写“chloride-containing | 1 |
| N2：两钢种 | 1 |
| N2（真双相：UNS | 1 |
| N2：基体是 | 1 |
| N4：全篇三组试样均为固溶(940℃/2h水淬)后再于520–940℃时效2h，整篇两步热处理 | 1 |
| N2：三炉钢 | 1 |
| 其它：全文未测点蚀电位，只做阴极极化后的 | 1 |
| N4 | 1 |
| N2：主体合金 | 1 |
| 其它：全篇为 | 1 |
| N2：6 | 1 |
| N1：全篇研究对象是347H表面熔盐非电解渗硅生成的(Fe,Cr,Ni)3Si硅化物层（表面成分改性/涂层），无独立未处理熔铸基准组的3.5% | 1 |
| N2：主体是无 | 1 |
| N2：研究对象是真双相（lean | 1 |

### 3.2 判「存疑-待补证」的触发条款分布

| 条款 | 篇数 |
|---|---|
| N3 | 6 |
| N3：介质为 | 4 |
| 其它 | 4 |
| N1 | 3 |
| 其它：N1–N4 | 3 |
| 其它：N1/N2/N3/N4 | 2 |
| N4 | 2 |
| 其它：证据摘要缺成形路线、热处理制度与 | 1 |
| N3：介质为按 | 1 |
| N4：640℃/100,700 | 1 |
| N4——未时效的 | 1 |
| N4：固溶1150℃后再叠650℃时效2/8/30h，属两步热处理 | 1 |
| N1：全篇研究对象为间隙渗碳（interstitial | 1 |
| N4：部分试样为两步（1100 | 1 |
| N3+其它：介质为天然海水（合规须标注）、参比 | 1 |
| N1+其它：全篇主体为 | 1 |
| N1/其它：整篇为 | 1 |
| N3＋其它：介质为天然海水并叠加 | 1 |
| 其它（Epit | 1 |
| N3：3.5% | 1 |
| N3：本篇证据摘要（标题摘要+关键段+结尾）通篇无任何介质表述，无 | 1 |
| N1/N2 | 1 |
| 其它（并涉 | 1 |
| N3：试验介质为人工海水（pH | 1 |
| 其它（参比/Epit | 1 |
| N1/其它 | 1 |
| 其它：N3 | 1 |
| 其它：316L | 1 |
| N4/其它：高氮钢部分试样为「固溶(Q)+时效(A)」两步行（Table | 1 |
| N3（3.5% | 1 |
| N1/N3 | 1 |
| N1（成形路线原文缺失）：全文未见铸/锻/轧/挤等成形表述，也无热处理或供货状态，N1 | 1 |
| 其它：N1/N3 | 1 |
| N3/N2/N1 | 1 |
| N3/其它：介质原文为「3.5 | 1 |
| N3：介质虽写 | 1 |
| N3/N2 | 1 |
| N4：敏化态试样＝固溶+敏化两步，仅固溶态为一步，属部分试样两步 | 1 |
| 其它：证据段只有 | 1 |
| 其它：摘要与证据段只有 | 1 |
| 其它：介质/组织/参比均过关，但 | 1 |
| N4：650 | 1 |
| 其它：摘要与证据段无 | 1 |
| N3：介质是 | 1 |
| 其它：证据段全文未见参比电极表述（无 | 1 |
| N1：全篇试样为等离子渗氮（表面成分改性）及其后续退火，渗氮层本身按 | 1 |
| N3/N1 | 1 |
| N1/其它：整篇主体是摩擦腐蚀（tribocorrosion）磨损试验，只有轧制态 | 1 |
| 其它（证据不足）＋N1/N4：介质与参比合格，但纯 | 1 |
| N2 | 1 |
| N1+N3：主体是 | 1 |
| N4：固溶 | 1 |
| 其它：摘要只提 | 1 |
| N4/其它：全篇试样均为 | 1 |
| 其它：全篇研究缝隙腐蚀（crevice | 1 |
| N1：主研究对象为磁控溅射纳米晶涂层（表面成分改性，排除项），仅附带未处理 | 1 |
| N3：试验介质为人工海水（seawater | 1 |
| N3：Epit | 1 |
| N3/其它：3.5 | 1 |

### 3.3 判「合规 / 合规-基准组」逐篇

| # | 文件 | 介质 | 成形与组织 | 热处理 | Epit 与参比 | 依据 |
|---|---|---|---|---|---|---|
| p003 | CH_10_1149_2_0601509jes.pdf | 摘要与实验段均直述：「the pitting corrosion behavio | 「Three Super304H austenitic stainless st | 「solution treated at 1200◦C for 2 h」（开坯前 | Epit 为动电位极化曲线阳极区点蚀击穿电位：「Fig. 5b shows th | Super304H 真空熔炼+锻轧，单一奥氏体；方法段 3.5% NaCl 25℃；仅 1100℃ 固溶、无敏化时效；E |
| p006 | CN8_10.11901_1005.3093.2024.182_基于团簇式的316不锈钢成分优化及其实验验证.pdf | 「在质量分数为 3.5% NaCl 溶液中的电化学腐蚀实验结果表明，类 Cr 元 | 「采用氩气保护电弧炉熔炼，用真空箱式炉实施均匀化处理(1150 °C/2 h，炉 | 「用真空箱式炉实施均匀化处理(1150 °C/2 h，炉冷)」→ 冷轧 50%  | 参比电极＝「饱和甘汞电极」(SCE，vs SCE 0 V，可直接换算)。Epit | 电弧炉熔炼→冷轧→固溶，316 奥氏体；3.5% NaCl，饱和甘汞，Epit 0.19/0.211 V，无两步 |
| p008 | CN8_10.11902_1005.4537.2016.009_温度对304不锈钢亚稳蚀孔萌生和稳态蚀孔几何特征的影响.pdf | 摘要：“研究温度对304不锈钢在3.5% (质量分数) NaCl水溶液中点蚀行为 | 全文（标题/摘要/证据段）只写“304不锈钢”，无铸/锻/轧/固溶等工艺词、无组 | 证据段与摘要中无固溶、退火、时效、敏化、稳定化的任何表述（无温度+时间），故不构 | 表2“极化曲线拟合结果”：Eb=0.340/0.255/0.230 V、Ep=0 | 304奥氏体+3.5%NaCl+SCE，Eb 0.340/0.255/0.230 V 为阳极拐点；无两步热处理，无增材焊 |
| p015 | CN9_jcscp_pid20789_电子散斑干涉技术测量304不锈钢点蚀电位的方法研究.pdf | 英文摘要："The polarization curves of 304 sta | 可读文本只写 "304 stainless steel"，Table 1 "Ch | 可读文本内无固溶/退火/敏化/时效及其温度时间；试验变量只有动电位扫描速率（0. | Table 4 给出 E′b/V(vs SCE)：0.01%→0.920、0.1 | 304奥氏体；3.5%NaCl组Epit 0.455V vs SCE为ESPI实测拐点；无增材焊接涂层；未见两步热处理 |
| p016 | CN9_jcscp_pid2673_冷加工对304不锈钢孔蚀敏感性的影响.pdf | 方法段：「以上电化学测试实验介质为 3.5%的 NaCl溶液，实验温度为50℃± | 「实验材料采用厚度为3mm的奥氏体304不锈钢板材」，成分(mass%)：C 0 | 「经 1050℃固溶处理 0.5h 后，水淬」；随后在 INSTRON-1185 | 击穿电位 Eb：动电位扫描法，「于-1.0 V(相对于 SCE，以下同)电位下阴 | 304轧板+1050℃固溶+冷拉伸，3.5%NaCl 50℃，Eb阳极拐点实测、SCE参比；单步热处理、非增材焊接。马氏 |
| p017 | CN_田文明杜楠赵晴_2012_电子散斑干涉技术测量304不锈钢点蚀电位的方法研究.pdf | 摘要：「采用动电位扫描技术测量304不锈钢在3.5%NaCl溶液中不同电位扫描速 | 「实验电极为304奥氏体不锈钢，其化学成分如表1所示。将电极加工成直径 10 m | 摘要、方法段、结果与讨论、结论均无固溶/退火/时效/敏化/稳定化的温度与时间记载 | 参比：「采用三电极体系，参比电极为饱和甘汞电极(SCE)，通过盐桥与工作电极连接 | 304奥氏体；方法段3.5%NaCl、SCE；Eb100阳极实测非外推；只取中性组；无热处理 |
| p019 | G8_10.1002_adem.201500368.pdf | “The pitting resistance tests were perfo | “stainless steel bar with a composition  | 固溶：“for 1 h and then water quenched to o | “A saturated calomel electrode (SCE) was | 316L 全奥氏体，方法段 3.5% NaCl，Ebd 实测、参比 SCE；DPD 形变+退火需标注，含 CG 基准组。 |
| p022 | G8_10.1002_maco.200503973.pdf | 摘要："Potentiodynamic polarisation and dyn | 题名："Evaluation of localised corrosion be | 摘要与证据段均未见固溶/退火/时效/敏化/稳定化等任何热处理表述，仅写试样暴露面 | "saturated calomel electrode (SCE) was u | 天然海水（标注）+316L/Alloy926/31 奥氏体、无两步热处理、SCE 实测阳极击穿 310/1045/109 |
| p028 | G8_10.1002_maco.202414280.pdf | 3.5 wt% NaCl solution on the Corrtest el | The material was 304 SS with chemical co | 全文未出现固溶/退火/时效/敏化等任何热处理表述，试样按供货态直接做循环极化，故 | 参比 Ag/AgCl 固体电极（可换算 SCE，Δ≈−0.031 V）；Epit | 304 奥氏体+3.5 wt% NaCl+Ag/AgCl+CPP 拐点 Epit，无两步热处理；仅 Epit 数值需回原 |
| p029 | G8_10.1002_maco.202414732.pdf | 摘要："the corrosion behavior of convention | "The material used in this study is an 8 | 全文未见固溶/退火/时效/敏化/稳定化等任何热处理表述："Before roll | 参比："system (saturated calomel electrode  | 316L奥氏体板、3.5 wt% NaCl、SCE 参比、无两步热处理；仅表面滚压（须标注，表面层含马氏体>30%）；E |
| p030 | G8_10.1002_mawe.202100178.pdf | 方法段：『3.5 wt.% sodium chloride and 0.1 M  | 成形：『less steels compositions were melted | 『1250°C for 3 hours for thermal and comp | 参比：『as working electrode, silver-silver  | 熔炼铸坯→热轧→固溶的奥氏体(含δ)高锰高氮钢；3.5% NaCl 组有 Epit，参比 Ag/AgCl；均匀化+固溶非 |
| p031 | G8_10.1002_sia.6927.pdf | The tests were conducted in 3.5-wt.% NaC | AISI 316L stainless steel specimens (com | 全文无固溶、退火、时效、敏化、稳定化的温度与时间表述；唯一处理为柠檬酸钝化："s | 参比 Ag/AgCl (sat, 3M)（可换算 SCE：−0.031 V，饱和 | 316L 奥氏体轧板，3.5wt.%NaCl、Ag/AgCl，Eb 为极化曲线拐点实测；仅柠檬酸钝化、无两步热处理，N1 |
| p033 | G8_10.1002_srin.202400144.pdf | "All measurements were conducted in a 3. | "Four as-cast steel samples, of which th | "All samples underwent solid solution tr | Epit（平均点蚀电位，V SCE）：1# 0.34、2# 0.40、3# 0. | 铸锭熔炼+固溶、304 奥氏体、3.5 wt% NaCl 室温、饱和甘汞参比、拐点 Epit 0.29–0.40 V S |
| p034 | G8_10.1002_srin.202401046.pdf | 「cyclic potentiodynamic polarization in  | 「provided as a 10 mm-thick sheet」；「The b | 「Reversion annealing relieves residual s | 参比＝「saturated calomel reference electrod | 冷轧50%+退火304L，0.6 M NaCl≡3.5 wt%，SCE取Epit拐点，非两步，N1–N4皆过。 |
| p039 | G8_10.1007_s10126-005-5145-7.pdf | 标题「…Austenitic UNS S31603 Stainless Stee | 标题「…Corrosion Resistance of Austenitic U | 全文（标题、摘要、方法、结果）未见固溶 / 退火 / 时效 / 敏化 / 稳定化 | 参比明确为 SCE：「a saturated calomel electrode | 316L 奥氏体；天然海水按 N3 收但须标注；SCE 参比；Epit 阳极极化实测非 Tafel 外推；无两步热处理 |
| p053 | G8_10.1007_s11665-021-06322-x.pdf | "temperature in 3.5 wt.% NaCl solution.  | "A 12 mm thick cold rolled plate of 316  | 仅退火：冷轧板退火后作为 base metal（BM），未做敏化/时效/稳定化， | BM 点蚀电位 Epit = 0.19±0.01 V vs. SCE（"pitt | 316 奥氏体冷轧+退火件，3.5 wt.% NaCl，SCE，循环极化实测 BM 0.19/USP 0.28 V；US |
| p056 | G8_10.1007_s11665-024-09654-6.pdf | "3.5 wt.% NaCl solution at room temperat | "kept at 1200 C for 3 h, and then forged | "To eliminate the precipitation of the C | 参比 "ments with a saturated calomel elect | 309S 奥氏体含 δ3.46%，3.5%NaCl/25℃，SCE，Eb 按 GB/T 17899 电流密度判据非外推， |
| p061 | G8_10.1007_s11837-021-04569-2.pdf | 方法段：「...3.5 wt.% NaCl solution and varyi | 成形：「rolled」，随后「quently solution treated  | 仅一步固溶：「subsequently solution treated at  | 参比：「calomel electrode (SCE) were employe | 轧制高氮奥氏体+少量δ，3.5 wt.% NaCl、SCE、极化曲线拐点读 Epit，仅1100℃固溶一步，四条款全过。 |
| p069 | G8_10.1007_s41024-024-00479-3.pdf | ABSTRACT: "The effect of exposure time,  | "Commercial UNS S31603 was studied; its  | 无。全文未见固溶、退火、敏化、时效、稳定化的任何温度/时间表述，故不构成 N4  | 参比明确为 SCE: "The OCP was measured using a | 316L 奥氏体+墨西哥湾天然海水+SCE；Epit 取临界阳极电流 0.08 mA/cm² 处，非 Tafel 外推； |
| p071 | G8_10.1016_s1018-3639_18_30603-2.pdf | 点蚀电位：“Pitting potential measurements wer | “The alloys were prepared by melting in  | “After hot rolling to 3 mm, the sheets w | Table 3 点蚀电位 0.55/0.50/1.20/0.49/0.46/0. | 自炼18/8奥氏体模型合金，铸→锻→1050℃热轧，920℃×1h单步；3.5%NaCl测点蚀电位、SCE，基础合金0. |
| p077 | G8_10.1108_acmm-03-2022-2631.pdf | 方法/结果段原文：'HNO3 solutions at RT, which we | 标题与正文：'passivated 316 L stainless steel' | 无固溶/退火/时效/敏化/稳定化的温度与时间；全文唯一工艺处理为 'HNO3 s | 'circuit potential is around 0.3V vs Ag/ | 316L 奥氏体、3.5Wt.%NaCl、Ag/AgCl；仅酸钝化非两步热处理；含未钝化基准组，Epit 数值待取证。 |
| p083 | G8_10.1515_corrrev.2000.18.6.429.pdf | 摘要："The pitting and crevice corrosion be | 标题："PITTING AND CREVICE CORROSION BEHAVI | 无。摘要与全部证据段均未出现固溶/退火/时效/敏化及其温度时间，属商用供货态直接 | 取阳极循环极化曲线击穿拐点（Eb），非 Tafel 外推："1 mV.sec u | 天然海水合规须标注；超奥氏体+316L 对照；SCE 直用；Eb 取阳极拐点非外推；3%/4% NaCl 序列不入库；无 |
| p085 | H9_009.pdf | 摘要："Anodic behaviour of AISI 316 stainle | 标题 "Pitting Suppression of AISI 316 Stai | 摘要与方法段均未出现固溶、退火、时效、敏化、稳定化的温度时间表述；全文仅引言引用 | Epit = 0.26 ± 0.02 V/SSCE（未振动）→ 0.42 ± 0 | 316 奥氏体板材，方法段 3.5 mass% NaCl，SSCE 参比可换算，阳极拐点 Epit 0.26/0.42  |
| p086 | JP01_jcorr1974_34_271.pdf | 「Pitting potential V'c,100 of ... were m | 「Pitting potential V'c,100 of austenite- | 摘要与证据段均无固溶/退火/时效/敏化的温度与时间记载（仅见试验温度 55℃、热 | V'c,100 为实测临界孔食电位，如「V'c,100は0.72VSCE」「1. | 3.5%NaCl+SCE+V'c,100实测；316/317/317J1奥氏体可录；329J1双相行剔除 |
| p089 | JP8_jcorr1991_42_93_ランダムパルス法を用いた塩化物水溶液中でのステンレス鋼の孔食観察.pdf | 2.1 供試材と試験液／Table 2：「不働態は,不働態化処理材を3.5%Na | 「供試材は,ステンレス協会より購入した腐食試験用SUS304(C:0.066,S | 全文无固溶/退火/敏化/时效/稳定化的温度与时间记载；仅表面处理「#1200エメ | 孔食電位 Epit=440 mV（20 ℃、3.5% NaCl、20 mV·mi | SUS304 商品材，方法段明写 3.5%NaCl，Epit 440 mV 为动电位阳极拐点实测，Ag/AgCl 饱和  |
| p106 | OA8_10.1007_s11665-023-07847-z_Modulating_Surface_Machining_to_Optimize.pdf | "corrosion behavior in 3.5 wt.% NaCl sol | "Surface machining including cutting, ro | 全文未见固溶/退火/时效/敏化/稳定化的温度与时间表述；试样为 as-recei | Ep（pitting potential）取自极化曲线阳极区拐点，非 Tafel | 304 单相奥氏体、方法段 3.5 wt.% NaCl、参比 SCE、Ep 为曲线拐点非 Tafel 外推；仅表面机械加 |
| p109 | OA8_10.1016_j.apsusc.2017.09.138_Laser_shock_peening_without_coating_indu.pdf | 2.3.6 Electrochemical examinations："The  | 2.1："The AISI 304 austenitic stainless s | 2.1："The solution annealing was carried  | Epit 取自阳极极化曲线拐点（非 Tafel 外推）："The pitting | 方法段实测 3.5% NaCl；304 奥氏体；SCE 参比；Epit 取阳极拐点 1225/1450 mV；LSP 为 |
| p113 | OA8_10.1038_s41529-025-00582-x_Effect_of_heat_flux_on_pitting_and_passi.pdf | 标题与摘要："Effect of heat flux on pitting an | "the effect of heat flux on pitting corr | 摘要与全部证据段均未出现固溶、退火、时效、敏化、稳定化的温度或时间表述；试验变量 | 以击穿电位 Eb 作点蚀电位："The position where the c | 304 奥氏体、3.5 wt.% NaCl 方法段明写、Eb 取阳极拐点实测、参比 SCE、无两步热处理；数值待抄 Fi |
| p116 | OA8_10.1590_0370-44672015680002_Effect_of_solution_heat_treatment_on_the.pdf | "The effect of solution heat treatment o | "rolled plates of 17Cr-6Mn-5Ni-1.5Cu and | 标题 "Effect of solution heat treatment on | 参比明确为 "saturated calomel electrode (SCE) | 轧制板材+奥氏体含3.5%δ；0.6M NaCl＝3.5wt%；SCE；仅固溶一步；Epit 需读图 |
| p118 | OA8_10.1590_s1516-14392002000100013_Correlation_between_Corrosion_Potential_.pdf | 标题与摘要："Correlation between Corrosion Pot | "AISI 304L (UNS S30403)"；"The chemical c | "All samples were submitted to solubiliz | 参比："using the saturated calomel electrod | 304L 奥氏体、3.5%NaCl 自然通气、SCE、仅固溶一步、Ep 取阳极拐点非外推；Ep 数值待取证抄表 |
| p124 | OA8_10.21203_rs.3.rs-8224459_v1_Metallic_Biomaterials_Insights_into_the_.pdf | 方法段："Potentiodynamic polarization curves | "Commercial plates of AISI 316L austenit | 无固溶、退火、时效、敏化等任何热处理工序；试样为商用板 as-received  | 未变形 316L：Ecorr −0.50±0.01 V、Epit 0.08±0. | 316L 奥氏体商用轧板，3.5 wt% NaCl，SCE，Epit 取阳极拐点 0.08±0.02 V，无两步热处理 |
| p126 | OA8_10.30574_gjeta.2023.16.2.0136_Microstructure_evolution_and_corrosion_b.pdf | 2.5 Corrosion resistance："A standard 3.5 | 2.1 Materials："A commercial hot-rolled a | 引言："the effects of cold rolling, without | Table 4 Epit (V vs Ag/AgCl)：0% 0.32±0.03 | 304 热轧退火板冷轧 0–50%，方法段 3.5% NaCl，Ag/AgCl，Epit 取阳极拐点；单步退火无敏化 |
| p127 | OA8_10.31026_j.eng.2018.01.04_Pitting_Corrosion_Behavior_of_304_SS_and.pdf | 2.1 Materials："A 3.5wt% NaX- solution at | 2.1："The specimens under investigation w | 全文（含 2.1 Materials 与 2.2 Electrochemical | 参比电极为饱和甘汞电极："a saturated calomel electro | 板材轧制 304/316 奥氏体，3.5wt% NaCl（35 g/L），无热处理；Ep 取循环极化拐点、饱和甘汞参比， |
| p140 | OA8_10.5781_jwj.2018.36.6.2_Evaluation_of_Corrosion_Characteristics_.pdf | 분극 시험은 동전위 분극시험으로 실행했으며, 일반 해수분위기인 3.5%N | 본 연구에서 사용한 모재는 슈퍼 오스테나이트계 스테인리스 강 중 UNS  | 全文未述固溶、退火、时效、敏化等任何热处理及温度时间；试样状态为 0%–57%  | 결론 3) 분극 시험 결과 전체 시편의 부식전위 Epit은 약 1.22~ | 654SMO超奥氏体，3.5%NaCl室温，Epit 1.22–1.42V vs Ag/AgCl曲线读值，无热处理 |
| p143 | PB8_10_1007_s10853_022_07888_0_Effect_of_cold_rolling_on_the_pitting_co.pdf | “…(Philadelphia, Pennsylvania, USA) in 3 | “the yield and tensile strength of both  | 全文证据段未见固溶/退火/时效/敏化/稳定化任何表述；工序只有 “cold ro | “The pitting potential (Ep) was” 定义为动电位极 | 316L/304 奥氏体冷轧板，3.5 wt% 中性 NaCl，SCE 参比，Ep 取阳极拐点，无两步热处理。 |
| p148 | PB8_10_1007_s11665_026_14138_w_Manganese_Induced_Anomalous_Evolution_in.pdf | "a ... walled, five-neck flask containin | "The molten metal was cast into square i | 均匀化 1200 °C（不计步）；"After solution treatme | Epit 以 VSCE 给出，如 "... VSCE and 0.302 VSC | 铸锭→锻→热轧→冷轧→固溶，奥氏体；方法段 3.5 wt.% NaCl；SCE；Epit 为击穿拐点实测。固溶温度时间摘 |
| p150 | PB8_10_1007_s12666_012_0237_3_Analysis_of_Electrochemical_Current_Nois.pdf | solutions (containing 0.5, 1.5, 2.5 and  | "Chemical composition of AISI type SS304 | The samples so obtained were annealed at | 参比明确："saturated calomel electrode (SEC)  | 304L 奥氏体＋3.5 wt% NaCl 实测组＋1050℃ 单步退火＋SCE 阳极拐点 Epit；缺具体数值待抄表 |
| p152 | PB8_10_1007_s42243_024_01365_5_Effect_of_inclusion_and_microstructure_t.pdf | 「The medium solution was 100 mL of 3.5 w | 标题与摘要「316L stainless steel after isother | 「post-isothermal heat treatment (IHT)」，夹 | 参比：「The electrode used was a saturated c | 316L 奥氏体、3.5 wt.% NaCl 方法段明写 25 ℃、SCE 参比、单步 IHT 非两步，无增材/焊接/涂 |
| p158 | PB8_10_3390_met10010013_Characterization_and_Corrosion_Resistanc.pdf | Figure 3a exhibits the potentiodynamic p | scrap … was used to obtain the ingot in  | The remaining ingot was heat treated for | Table 4，单位 mVSCE，自动电位极化曲线阳极区拐点读数（非 Tafel | 熔铸锭取铸态+热轧三态，γ基体含少量δ，3.5% NaCl，Epit 取曲线拐点、参比 SCE，仅均匀化一步 |
| p162 | PUB_10_1108_00035591211265550.pdf | 「The purpose of this paper is to quantit | 「Samples of AISI 304L and AISI 316 auste | 「in the as received condition (annealed) | 「a saturated calomel electrode (SCE) as  | 304L/316 奥氏体锻轧退火材，3.5%NaCl 在方法段，单步退火，Epit 拐点值+SCE；数值疑丢小数点须回原 |
| p165 | PW9_iop_10.1149_2.1781712jes.pdf | 方法段："The samples were allowed to stabili | "Table I. Chemical compositions (wt%) of | 无。摘要、方法段与结尾均未见固溶/退火/敏化/时效/稳定化的任何温度与时间表述； | 参比明确为 SCE："potentiostat in a three-elect | 304 奥氏体商用板/棒；方法段 3.5 wt% NaCl、SCE、CPP 阳极拐点非 Tafel；UNSM 属表面机械 |
| p167 | PW9_springer_10.1007_s11665-021-06064-w.pdf | 摘要："The corrosion behavior and pitting c | "AISI 304 stainless steel samples were m | 证据段内无固溶/退火/时效/敏化的温度与时间；试样仅 as-received（A | 参比 Ag/AgCl："measurements with a Ag/AgCl  | 304 奥氏体、3.5%NaCl 室温、Ag/AgCl，Eb 取阳极击穿拐点非 Tafel 拟合；铣削属表面机械处理须标 |
| p172 | PW9_tandf_10.1179_1743278215y.0000000027.pdf | 标题与正文均为天然海水："Quantitative determination  | "Samples of AISI 304 austenitic SS were  | 仅 "(hot rolled, softened and descaled)"： | 参比电极明写 "a saturated calomel electrode (S | 热轧AISI304奥氏体+天然海水+SCE实测Ep 374/328mV，单步软化，N1–N4全过；须标注天然海水 |
| p173 | PW9_tandf_10.1179_1743278215y.0000000046.pdf | "…an air saturated 3.5 mass-%NaCl aqueou | 标题 "Effect of ultrasound on initiation,  | 仅写 "solution treated"（固溶处理），全文未见时效、敏化、稳定 | 参比明确为 "calomel electrode (SCE) as the re | SUS304 板材+固溶单步；3.5 mass-%NaCl；SCE；Ep 取阳极拐点 301–330 mV；超声为试验条 |
| p176 | R10M_10.3390_nano13020318.pdf | "the pitting resistance of a nanostructu | AISI 304 不锈钢管（"in inner diameter and 110 | "the material for PISG processing and th | 参比电极原文 "a saturated calomel electrode (S | 304 单相奥氏体固溶+PISG 磨削，0.6 mol/L NaCl 方法段，SCE 参比阳极拐点；须标注表面机械处理 |
| p177 | R10SD_10.1016_j.conbuildmat.2026.148142.pdf | The electrochemical tests were performed | 2.1 节：The steel used in this study is S3 | 原文未描述任何热处理：anneal\w*、solution treat\w*、h | Epit = (0.23±0.009) / (0.32±0.005) / (0. | S30403 奥氏体+La-Ce，3.5 wt% NaCl 25℃ 动电位 Epit 0.23–0.46 V vs SC |
| p182 | R10SD_10.1016_j.corsci.2022.110862.pdf | "The electrochemical measurements were p | "Study on pitting corrosion behavior and | 未见固溶/退火/敏化/时效的温度与时间记载（按供货态使用）；仅见前处理 "pit | "For 304 L SS without stress, the Eb is  | 304L 奥氏体、3.5 wt% NaCl、SCE、Eb 取阳极骤增拐点非外推；仅预钝化前处理需标注，无两步热处理。 |
| p198 | R10_springer_10.1007_s10800-006-9231-y.pdf | type 316L stainless steel (SS), alloys 3 | Pitting corrosion studies of super auste | 摘要与证据段均无固溶/退火/时效/敏化温度时间表述（原文未描述热处理状态） | Eb：316L 310 mV、alloy 33 989 mV、alloy 24  | 天然海水+超奥氏体+SCE 拐点 Eb 齐全，合规但须标注天然海水；成形与热处理原文未述 |
| p201 | R10_springer_10.1007_s42243-023-01101-5.pdf | 方法段："The solution consisted of 3.5 wt.%  | "Approximately 550 g of the 304 SS matri | 证据摘要内仅见 "heat treatment and rolling were | "the pitting potential of the stainless  | 实验室熔炼水淬 304，3.5 wt.% NaCl，饱和甘汞参比，Epit 0.131/0.304/0.338 V 取钝 |
| p203 | R10_springer_10.1007_s43452-020-0010-z.pdf | "A Solartron frequency response analyzer | "An AISI 316L stainless steel sheet (0.0 | 仅一步："received in the annealed condition  | Ec(V vs SCE)：60-Grit 0.29±0.005、400-Grit | 3.5 wt% NaCl 室温；316L 全奥氏体板材；仅 1000℃10min 退火单步；Ec 拐点实测 0.29–0 |
| p207 | SD8_140807594_Effect_of_Tensile_Deformation_on_Microst.pdf | Potentiodynamic polarization measurement | BFS600 austenitic stainless steel is a n | 仅一句 "cut from the annealed plates"，未给退火温 | 参比电极明确："a platinum plate and a saturated | 3.5 wt.% NaCl 25 ℃、SCE、阳极拐点 Epit 233→127→207 mV；退火板单步热处理；奥氏体 |
| p209 | SD8_22105_Influence_of_Temperature_on_the_Corrosio.pdf | The test solution was 3.5 wt. % NaCl sol | Commercial 18Mn–18Cr austenitic stainles | 全文无固溶/退火/时效/敏化任何热处理表述；制样仅为 The samples w | 参比：saturated-calomel electrode (SCE, ref | 18Mn-18Cr 奥氏体护环锻件，方法段明写 3.5 wt.% NaCl，SCE，Epit 取曲线拐点非 Tafel  |
| p210 | SD8_4236_msa.2017.812065_Comparison_of_Aggressiveness_Behavior_of.pdf | Abstract: "investigated by using the cyc | Introduction: "The iron base alloy such  | 全文未见任何固溶/退火/时效/敏化/稳定化的温度与时间表述；仅描述电解池与试验条 | Table 2（0.6 M chloride solution，各温度）：304 | 304/304L 奥氏体，0.6 M NaCl≡3.5 wt%，SCE，循环极化实测 Epit 333.2/488.3  |
| p212 | SD8_90200778_Effect_of_Hydrostatic_Pressure_on_the_Pi.pdf | The test solution was 3.5% NaCl with a D | The material was 316L stainless steel (3 | 无任何固溶/退火/敏化/时效/稳定化表述；原文只写磨制 + 丙酮除油 + 蒸馏水 | 参比 Ag/AgCl（未注明 KCl 浓度，原文实测压致漂移 −5 mV@100 | 3.5%NaCl、316L、Ag/AgCl、极化拐点 Epit 309/323 mV、无两步热处理；成形与热处理原文未述 |
| p215 | SD_S0010938X13001534_Potentiodynamic_polarization_behaviour_of_AISI_type_316_stai.pdf | 「tests was aerated 3.5% NaCl solution (8 | 标题与摘要：「Potentiodynamic polarization beha | 全文未见固溶、退火、敏化、时效、稳定化等任何热处理工艺及温度时间记载；试样标注为 | 参比电极明确为 SCE：「an SCE (saturated calomel e | 316 奥氏体冷轧板，通气 3.5% NaCl 25℃，SCE 参比，Epit 为阳极突增拐点非外推，无两步热处理，四项 |
| p216 | SD_S0010938X14005757_Critical_conditions_for_pit_initiation_and_growth_of_austeni.pdf | "modes were performed on 316 stainless s | "Chemical compositions of AISI type 316  | 摘要与证据段均未出现固溶/退火/时效/敏化及其温度时间，未提任何两步热处理；仅写 | 参比："counter electrode and saturated calo | 316 奥氏体+0.6 M NaCl(=3.5%)+SCE，Epit 503±65 mV 取拐点实测，无两步热处理 |
| p218 | SD_S0010938X16313191_Eliminating_detrimental_effect_of_cold_working_on_pitting_co.pdf | 方法段：“potentiodynamic test was performed  | “The as-received HNS plates (10 mm thick | 仅一步固溶：“solution treated at 1150 °C for 1 | Ec 由阳极极化曲线电流密度判据取拐点（“Critical pitting po | 3.5wt%NaCl 方法段明写；全奥氏体；固溶1150℃1h+冷轧单步；SCE+阳极拐点；数值仅图；疑与文献52同批。 |
| p221 | SD_S0010938X23005085_The_corrosion_behavior_of_316_stainless_steel_under_the_coop.pdf | 标题："The corrosion behavior of 316 stainl | "316 SS composition (wt %): Cr (16.26),  | 摘要与全部证据段均无固溶/退火/时效/敏化/稳定化记载，无温度-时间信息，故不存 | Epit 有实测值："...and 0.29 V (6 % strain), r | 316奥氏体、方法段3.5%NaCl、饱和甘汞参比、无两步骤；Epit取阳极拐点非Tafel外推。 |
| p223 | SD_S0013468626014258_QN1801_high_Mn_low_Ni_austenitic_3.5NaCl.pdf | Potentiodynamic polarization tests were  | 摘要与证据段未见成形方式原句——方法段该句被截断为 "composition i | 摘要未见固溶/退火/时效/敏化的温度与时间；唯一相关句为 "Electrolyt | Epit = 0.27 V_SCE（"in 3.5 wt.% NaCl solu | 3.5 wt% NaCl 30℃+SCE+Epit 0.27 V 阳极拐点值，QN1801 单相奥氏体，无增材/两步热处 |
| p224 | SD_S0167577X06012717_The_corrosion_behavior_of_niobium_bearing_cold_deformed_aust.pdf | 标题：The corrosion behavior of niobium bea | The austenitic stainless steels ingots h | After hot deformation, the ingots were a | Table 2 Polarization data of after 15 da | 铸锭熔铸+1050℃固溶后冷变形，奥氏体18Cr-10Ni-Nb，3.5%NaCl方法段，Epit 312/152/17 |
| p235 | SP_s11663_023_02793_6.pdf | the experiment was proceeded in a 3.5 wt | "melted in the Al2O3 crucible using a Si | 摘要、关键证据段与结尾均未出现固溶/退火/敏化/时效/稳定化及其温度时间，仅有熔 | Epit 实测 0.39、0.31、0.21、0.12 V（对应 T.Ca 3、 | 304 实验室熔炼铸锭，3.5 wt pct NaCl，饱和 KCl 甘汞参比，Epit 取阳极拐点 0.39–0.12 |
| p238 | TF_00084433_2023_2294558.pdf | The impact of these ultrafine-grains on  | characterised by its chemical compositio | subjecting the rod to a solution anneali | 参比 Ag/AgCl（原文 'Ag/AgCl electrode and a P | 316L 棒材固溶+严重喷丸，3.5 wt.% NaCl，Ag/AgCl 实测击穿电位，单步固溶；喷丸层 α′ 须标注 |
| p240 | UP9M_083.pdf | “Cyclic polarization measurements were p | “The tested samples were made of AISI 30 | 原文全文（2.1 Sample Preparation、2.2 Tensile  | Table 2：Critical pitting potential, EPIT | 304L 棒材、3.5% NaCl、Ag/AgCl，Epit 0.18 V 取自阳极曲线实测，全文无热处理；载荷属试验条 |
| p251 | WF_董泽忠_2016_C15不锈钢在3.5％NaCl溶液中的耐蚀性.pdf | 试验溶液为30°C的3.5%(质量分数,下同)NaCl溶液;参比电极为饱和甘汞电 | 「C15不锈钢固溶后的金相组织是奥氏体组织」;「C15不锈钢及对比材料316L、 | 「三种不锈钢均进行固溶处理」——仅一步固溶,摘要窗口未截到温度与时间;全文无敏化 | 摘要窗口仅见「…−0.352 V、−0.586 V;三种材料的点蚀电位Eb分…」 | 3.5%NaCl+SCE+单一固溶+奥氏体,四条全过,GB/T17899 阳极极化测 Eb 非外推;摘要未截到 Eb 数 |
| p045 | G8_10.1007_s11661-009-9924-z.pdf | “were evaluated in 0.6 M NaCl solutions  | “316L (UNS S31603) with 17.3 pct Cr, 12. | 摘要：“The surface modification process … w | 参比：“Reference electrodes were saturated  | 渗碳改性件不收；未处理 316L 基准组 0.6M NaCl、SCE、拐点 140 mV，符合基准组口径 |
| p052 | G8_10.1007_s11665-021-05621-7.pdf | 3.5% NaCl at 25 C using potentiodynamic  | The microstructure of two sets of 316L a | annealed at 1050 C for 15 min and quench | stable pitting is observed in 316L(WS) a | SLM 主件不收；未处理轧制 316L(WS) 于 3.5% NaCl、SCE 下 Epit≈0.5 V，单步退火，作基 |
| p058 | G8_10.1007_s11665-026-13496-9.pdf | 3.3 Localized Pitting Corrosion in 3.5%  | "Two IN625 and AL-6XN base material (BM) | "hot rolled and annealed at 1107 °C and  | Table 8：AL-6XN 母材 Ecorr = −0.193 ± 0.041 | 焊接接头排除，AL-6XN 母材独立未处理组：3.5 wt% NaCl、Epit 0.811±0.018 V vs SC |
| p084 | H9_008.pdf | "The tests were carried out in 3.5 wt.%  | "rolled AISI 304 stainless steel plate w | 全文未见固溶/退火/时效/敏化/稳定化等热处理工序，也无其温度时间；试样状态为轧 | 表中直接列 "Epit (mVAg/AgCl)"，数值为动电位极化曲线阳极区拐点 | 渗氮属表面成分改性不收；未处理304基准组介质3.5%NaCl、Ag/AgCl、拐点Epit齐。 |
| p100 | MD9_10.3390_ma15186336.pdf | 「polarization test in 3.5 wt.% NaCl solu | 「The SS316L samples examined in this stu | 「Some specimens were directly annealed a | 「in the case of the pitting potential, w | 主体为LPBF增材316L应排除，但含独立未处理冷轧316L对比组，3.5%NaCl、Epit≈590mV Ag/AgC |
| p103 | MD9_10.3390_met15070707.pdf | "the highest resistance in the 3.5% NaCl | "oxide layers (Fe2O3, Cr1.3Fe0.7O3) prod | "using a new, simple, inexpensive, and e | 未处理 AISI 316L：Epit = 420 ± 8 mV（Table 3， | 热氧化着色组不收；未处理316L基准组3.5%NaCl下Epit 420±8 mV成立，参比待回原文核。 |
| p164 | PW9_iop_10.1149_2.1271702jes.pdf | "This modified stainless steel 316L surf | "austenitic stainless steel"、"SS316L"，材料 | 无固溶/退火/时效/敏化等热处理表述；表面处理为"in a nitric aci | 击穿电位 EBD（阳极区拐点实测，非 Tafel 外推）：改性面 0.96–1. | 316L 未处理基准组 0.6M NaCl 击穿电位 0.32–0.86 V SCE，参比明确；主组为晶界刻蚀表面改性， |
| p169 | PW9_tandf_10.1080_1478422x.2022.2105682.pdf | Tests were carried out in 3.5% NaCl (0.6 | "The microstructure consists of equiaxed | 未见固溶/退火+敏化/时效/稳定化两步工艺；仅提及母材为退火态（"an anne | 参比 "an Ag/AgCl in saturated KCl electrod | 焊接件排除，但含未处理 304L 轧制母材基准组；中性 3.5% NaCl（0.6 M）室温循环极化实测 Eb≈−145 |
| p170 | PW9_tandf_10.1080_1478422x.2023.2212466.pdf | 摘要："The pitting corrosion susceptibility | "Table 1 shows the chemical composition  | 摘要与方法段未见固溶/退火/时效/敏化的温度—时间记载，仅 AR 原始态与 LS | AR 基准组 Epit = 317 ± 68 mVSCE；LSM 组 = 474 | 304L 板 AR 未处理基准组，3.5 wt-% NaCl 方法段确证，Epit 317±68 mVSCE 拐点实测、 |
| p187 | R10SD_10.1016_j.corsci.2026.114198.pdf | "Here, the pitting behaviour of AM and c | 增材组："laser, a powder delivery unit, an a | 增材组："the as-built AM 321 specimens were  | Epit："pitting potential (0.22 V vs. SCE) | AM 组属增材排除；CM 321 热轧奥氏体基准组在 3.5 wt% NaCl 得 Epit 0.15 V vs SCE |
| p195 | R10SD_10.1016_j.surfcoat.2025.132046.pdf | "the corrosion behavior of 316 L stainle | 标题/摘要与全文只写 "316 L stainless steel"、"316  | 摘要与方法段均无固溶/退火/时效/敏化/稳定化及其温度时间；"annealed  | 参比明确："the reference electrode was a satu | 316L 奥氏体、3.5 wt% NaCl 35℃、SCE、blank 组 Epit 281.25 mV 取 CP 拐点 |
| p225 | SD_S0254058423011124_Improved_resistance_to_chloride-induced_corrosion_through_th.pdf | “These tests were performed in 3.5 wt %  | “AISI 321 austenitic stainless steel bar | “the bar was solution annealed at 1050 ◦ | 参比 “Ag/AgCl (3 M KCl) as the reference e | AISI321 棒材固溶1050℃/4h 为未处理基准组，3.5wt%NaCl、Ag/AgCl(3M KCl)、拐点 E |
| p237 | SP_s11665_024_09425_3.pdf | in a 3.5 wt.% NaCl solution in compariso | The equiatomic CoCrFeNi HEA was produced | 摘要未见固溶/退火/时效/敏化的温度与时间，仅见铸锭熔炼后加工片段（Then t | 参比 the saturated calomel electrode (SCE) | 304 为未处理奥氏体对比组，3.5% NaCl+SCE+成分齐、Epit 取阳极拐点，按基准组收 |
| p239 | UP9M_026.pdf | The corrosive medium used was 3.5 wt % N | 标题：Effect of Rare Earth Oxides on Micros | 全文未见固溶/退火/时效/敏化温度-时间的任何表述；工艺只写激光熔覆（"lase | Table 2（3.5 wt % NaCl）：Substrate 组 Ecorr | 整篇为激光熔覆涂层故本体不收；母材 316L 基准组 3.5% NaCl、Epit 0.563 V SCE，按 N1 兜 |
| p242 | UP9M_095.pdf | Table 1. Corrosion and pitting potential | Figure 3. Microstructure of (a) weld met | 摘要与证据段未见固溶/退火/时效/敏化及其温度时间表述，母材按供货态、焊接接头为 | Epit：WM 217±77、HAZ 485±23、BM 545±12 mV_S | 焊接接头整篇排除，但316L母材BM为未处理基准组，3.5%NaCl、Epit 545 mV_SCE、参比SCE齐 |
| p243 | UP9M_106.pdf | The solution used in this investigation  | The AISI 316L stainless steel powders wi | 全文未对 LPBF 试样或 conventional 试样施加任何固溶/退火/时 | Table 2：Epitt, mV vs. SCE —— Conventiona | 增材主体不收，但含独立未处理 conventional 316L 基准组，3.5 wt%(0.61 M) NaCl、SC |
| p246 | UP9_017_1810765.pdf | 「Prior to the potentiodynamic measuremen | 「printed with a powder bed fusion (PBF)  | 摘要/结果仅述 wrought「annealed, equiaxed grain | 参比：「a standard three electrode cell with | 增材主体排除，wrought 304L/316L 未处理基准组 0.6 M NaCl+SCE 实测 Eb 0.42/0. |
| p247 | UP9_018_2446719.pdf | Tests were carried out in 3.5% NaCl (0.6 | "the results were compared with those of | 仅 "mill annealed"（出厂退火），原文未给温度与时间；全文无固溶后 | 参比 "Ag/AgCl in saturated KCl electrode ( | 整篇FSW焊接件，仅BM为未处理轧制+退火304L基准组，中性3.5%NaCl实测Eb=0.17 V，只取BM。 |
| p248 | UP9_019_1989696.pdf | 摘要："electrochemical methods are used to  | "309L SS is clad on carbon steel substra | 全文无固溶/退火/时效/敏化等热处理工序表述；试样状态为 as-clad（激光熔 | Table 5 标题："CP data with all potentials  | DED增材熔覆层排除；未处理304 SS基准组合规，3.5% NaCl、Epit 211.2 mV SCE拐点实测 |

### 3.4 判「不符 / 重复」逐篇

| # | 文件 | 条款 | 依据 |
|---|---|---|---|
| p007 | CN8_10.11902_1005.4537.2013.259_pH值对304不锈钢在3.5%NaCl溶液中点蚀过程的影响.pdf | 其它（兼 N3）：全文只有 0.15 V vs SCE 恒电位极化下的单蚀孔动力学，无阳极区拐点 E | 无 Epit 实测值（仅恒电位0.15 V测蚀孔动力学），介质pH被调至1–14，均不符。 |
| p009 | CN8_10.11902_1005.4537.2023.208_海水流速对经抛光和钝化表面处理的2205不锈钢点蚀的影响.pdf | N2：研究对象是 2205 双相不锈钢（duplex，真双相），不是奥氏体为主；N3 亦不符：介质只 | 2205 真双相 + 流动海水，N2、N3 双不符 |
| p010 | CN8_10.11902_1005.4537.2024.069_氢对_2205_双相不锈钢在_3.5%NaCl_溶液中缝隙腐蚀行为影响.pdf | N2 — 试样为2205真双相不锈钢（奥氏体相与铁素体相各约一半），非奥氏体为主，硬排除。 | 2205真双相（奥氏体+铁素体各半），N2硬排除；介质3.5%NaCl与SCE参比虽合规，组织不符即整篇不符。 |
| p012 | CN9_10.11900_0412.1961.2015.00044_固溶温度对S32760双相不锈钢组织与耐点蚀性能的影响.pdf | N2 — 研究对象为S32760超级双相不锈钢（真双相），非奥氏体为主 | 介质3.5%NaCl、SCE、热轧+固溶、Epit拐点均合规，但S32760为真双相不锈钢，N2硬排除 |
| p013 | CN9_10.11900_0412.1961.2017.00472_2205钢在模拟深海热液区中的腐蚀行为.pdf | N2：研究对象为2205真双相不锈钢（bcc铁素体相+fcc奥氏体相），非奥氏体为主，真双相直接排除 | 2205为真双相（铁素体+奥氏体各半），N2直接排除；介质3.5%NaCl与Ag/AgCl参比虽合规，仍不符。 |
| p014 | CN9_10.15980_j.tzzz.2022.06.017_介质温度对含铌2120双相不锈钢点蚀性能的影响.pdf | N2 真双相（2120 节约型双相不锈钢，α+γ 双相组织，非奥氏体+少量δ）；且 N4 固溶后再叠 | 熔模铸造合格，3.5% NaCl 方法段合规，但材料为2120真双相钢，且固溶+时效两步热处理，N2/N4 双重不符 |
| p020 | G8_10.1002_app.44937.pdf | N1：整篇研究 PVK 与 PVK-Al2O3 纳米复合涂层对 316L 的腐蚀防护，属表面成分改性 | 涂层防护研究，属表面成分改性排除；裸316L对照无Epit数值，不成基准组。 |
| p023 | G8_10.1002_maco.200905386.pdf | N2：研究对象为 hyperduplex UNS S32707 奥氏体-铁素体双相不锈钢（真双相，P | 3.5% NaCl + SCE + 阳极拐点 Epit 齐备，但材质为 UNS S32707 hyperduplex 真 |
| p025 | G8_10.1002_maco.201810441.pdf | N2（2304 lean duplex 精炼双相，真双相）为主，兼 N1（整篇 GMAW 焊接接头， | 2304 精炼双相属真双相，且试样全部为 GMAW 焊接接头，N2、N1 双不符 |
| p027 | G8_10.1002_maco.202213174.pdf | N2：研究对象为 lean duplex stainless steel（约55%奥氏体+45%铁素 | 真双相 lean DSS（55%奥氏体+45%铁素体），按 N2 硬排除；介质与参比虽合规亦不收。 |
| p035 | G8_10.1007_s00170-010-2756-6.pdf | N2 —— 研究对象是真双相（超级双相不锈钢 UNS S39274，铁素体体积分数约 50%），非奥 | 超级双相钢 S39274（铁素体约50%），真双相硬排除；介质3.5%NaCl与Ag/AgCl参比虽合规，组织不符N2。 |
| p036 | G8_10.1007_s00170-012-4156-6.pdf | N3 — 全文无 3.5 wt.% NaCl，点蚀试验介质为 40 % MgCl2，另有 0.5 M | 介质为40%MgCl2与H2SO4+NH4SCN，全文无3.5%NaCl；且试样为EDM白层非熔铸件，N3不符 |
| p037 | G8_10.1007_s10008-019-04372-9.pdf | N2 真双相不锈钢（type 2205 duplex stainless steel），硬排除；同时 | 2205 真双相+850℃时效两步+人工浓缩海水，三条均不符；Ep 虽为 SCE 阳极拐点值，仍不可收。 |
| p038 | G8_10.1007_s10008-021-04935-9.pdf | N2：研究对象为 2205 真双相不锈钢（ferrite/austenite ≈ 54/46），非奥 | 2205 真双相（54/46 两相）属 N2 硬排除；介质为 ASTM D1141 人工海水浓缩 2 倍，亦非 3.5% |
| p040 | G8_10.1007_s10853-017-1516-5.pdf | N2：全文研究对象为 lean duplex（23Cr-1/23Cr-2）真双相不锈钢，奥氏体与铁素 | 真双相 lean duplex，奥氏体+铁素体近等比例，N2 硬排除；且固溶+700℃时效两步。 |
| p041 | G8_10.1007_s10853-018-2196-5.pdf | N2：研究对象为 TRIP-aided lean duplex stainless steel（19 | 介质与参比均合规，但两种钢都是 lean duplex 真双相（铁素体+奥氏体），N2 硬排除 |
| p044 | G8_10.1007_s10853-026-12315-9.pdf | N2 + N3：研究对象为超级双相不锈钢 UNS S32760（真双相），介质为 15–1000 w | SDSS UNS S32760 真双相＋ppm 级稀氯化物 130 ℃，N2/N3 双不符 |
| p046 | G8_10.1007_s11661-018-4634-z.pdf | N2＋N4：研究对象是真双相不锈钢（22Cr-1.9Ni-2.3Mo-0.2N-xMn，奥氏体γ与铁 | 介质3.5 wt%NaCl与SCE参比合规，但材料为真双相DSS、且固溶后再叠600/800℃时效，N2、N4双重不符 |
| p048 | G8_10.1007_s11665-010-9688-z.pdf | N2：真双相/超级双相（25Cr-7Ni SDSS，铁素体-奥氏体双相，PREN>40），非奥氏体为 | 双相/超级双相钢，非奥氏体为主，按 N2 不符；介质与 Epit 本身合规。 |
| p049 | G8_10.1007_s11665-012-0467-x.pdf | N3 — 全部电化学试验介质为 0.5 M H2SO4 + 0.2% NaCl（含 1 M H2SO | 介质为 0.5 M H2SO4+0.2% NaCl，方法段无 3.5% NaCl，N3 不符；且试样为热轧+退火后再 7 |
| p051 | G8_10.1007_s11665-018-3408-5.pdf | N2 真双相：研究对象为 2101/2304/2205/2507 四个双相不锈钢牌号（duplex  | 真双相四牌号（2101/2304/2205/2507），铁素体约半量，N2 硬排除；且固溶后叠加 750–900 ℃ 时 |
| p055 | G8_10.1007_s11665-023-08303-8.pdf | N1+N2+N3：研究对象是2205真双相钢的埋弧焊接接头，介质为1 M NaCl而非3.5 wt. | 2205真双相+埋弧焊接头，介质1 M NaCl，N1/N2/N3三项全不符 |
| p059 | G8_10.1007_s11665-026-15354-0.pdf | N1：全篇研究对象是 TIG 焊接热模拟（Gleeble）得到的 Super304H 焊接热影响区  | 全篇为Gleeble模拟焊接HAZ试样，无独立熔铸基准组；且1100℃退火+650℃时效属两步，N1、N4 双触。 |
| p060 | G8_10.1007_s11837-015-1292-0.pdf | N3——介质为酸化 1 M NaCl（加 2 ml/L HCl、pH 1.56），既非 3.5% N | 316LN 奥氏体、轧板固溶，N1/N2/N4 均过；但介质是 HCl 酸化的 1 M NaCl（pH 1.56），非  |
| p062 | G8_10.1007_s12540-013-3026-6.pdf | N2（兼 N1）：整篇研究对象为 24Cr 双相不锈钢 FCAW 焊缝金属（γ+δ 各半），属真双相 | 双相钢+全焊缝试样，N2/N1 均不符，无熔铸基准组。 |
| p063 | G8_10.1007_s12540-020-00789-4.pdf | N1：全文研究对象是 316L 的 GTAW 焊接接头（熔合区 FZ、熔合线 FL、热影响区 HAZ | 焊接接头专题，N1 排除焊接；无 3.5% NaCl 介质原文、无拐点 Epit，仅 Tafel 法 Ecorr |
| p065 | G8_10.1007_s12666-018-1294-z.pdf | N1+N2：整篇研究 UNS S32750 超级双相钢的 SMAW 焊接接头（母材亦为真双相 50: | 双相钢焊接件，N1焊接+N2真双相双重不符；Epit虽为SCE拐点值但对象非奥氏体不锈钢。 |
| p068 | G8_10.1007_s13632-019-00603-7.pdf | N1+N2 —— 粉末冶金（预合金粉 310L/430L 烧结 1350 ℃ 后再热锻）成形，且研究 | 粉末冶金烧结+热锻成形，研究对象为真双相 DSS，N1、N2 双重不符；介质与 Epit 摘要未载，不影响定级。 |
| p070 | G8_10.1016_s1006-706x_16_30196-0.pdf | N2 — 研究对象为真双相不锈钢（lean duplex，铁素体连续基体+岛状奥氏体），非奥氏体为主 | 介质 3.5 mass% NaCl、SCE、Epit 有实测值均合规，但材料为真双相（lean duplex），N2 不 |
| p073 | G8_10.1023_b_jach.0000005579.84264.73.pdf | N3 — 介质是硫代硫酸盐-氯离子体系（1.0 M Cl⁻，约 5.9% NaCl 量级）而非 3. | 316L 在 1.0 M Cl⁻+硫代硫酸盐中测 Epit，非 3.5% NaCl，N3 不符 |
| p074 | G8_10.1038_s41529-026-00750-7.pdf | N3——介质为 0.1 M NaCl / 1 M NaCl / 1 M Na2SO4，非 3.5 w | 介质为 0.1/1 M NaCl 与 1 M Na2SO4，非 3.5% NaCl 或海水，N3 不符。 |
| p076 | G8_10.1108_00035590110365309.pdf | N2——整篇研究对象是真双相不锈钢（SAF2205/SAF2304/SAF2507，铁素体:奥氏体≈ | 介质 3.5% NaCl 合规、N1 锻轧可收，但三牌号全为真双相（40:60 铁素体/奥氏体），N2 硬排除。 |
| p078 | G8_10.1108_acmm-08-2013-1293.pdf | N2：研究对象为超马氏体不锈钢 00Cr13Ni5Mo2（super martensitic，回火马 | 超马氏体不锈钢，非奥氏体为主，N2 不符；介质与参比虽合规也不能收 |
| p079 | G8_10.1108_acmm-09-2018-2002.pdf | N2 真双相（2205 duplex stainless steel，奥氏体/铁素体两相约各半）；同 | 2205 真双相 + 激光复合焊接接头，N2/N1 双不符；介质 3.5 wt.% NaCl 与 SCE 参比本身合规， |
| p080 | G8_10.1108_acmm-11-2019-2220.pdf | N2 真双相钢：2205 duplex stainless steel（DSS），铁素体 59.2% | 2205 真双相且铁素体为主，N2 硬排除；介质 3.5% NaCl 合规但不足以救回 |
| p087 | JP06_jcorr_61_213.pdf | N3（兼 N1）：介质为 0.008~1 M NaCl 浓度序列（最高 5.86 wt%），全文无  | 介质为 0.008~1 M NaCl 浓度序列，最高 5.86 wt%，无 3.5%/0.6 M 组，且试样为市售管材无 |
| p094 | JP9_041_matertrans_49_8_49_MRA2008091__pdf.pdf | 其它 + 全文无阳极区拐点 Epit 实测值：只在给定电流密度(10/12/50 A/m2)下恒电位 | 3.5 mass% NaCl 与 SUS304 合规，但只做恒电位保持测电流，无阳极拐点 Epit 实测值，主体为缝隙腐 |
| p095 | JP9_061_jcorr_59_12_59_12_464__pdf.pdf | N3 —— 方法段实测孔食电位用 1 M NaCl（≈5.8 wt%），3.5 mass% NaCl | 方法段用1 M NaCl测孔食电位，3.5%NaCl仅引他人HNO3数据；且SUS430铁素体、无成形工艺 |
| p097 | JP9_jinstmet1952_57_3_57_3_307_Erosion Resistance of 18%Cr Cast Sta.pdf | N2：该 18%Cr 铸钢为马氏体+奥氏体+铁素体三相组织、奥氏体只是残留相，基体为马氏体，不属奥氏 | 铸钢合规，但三相组织中奥氏体仅残留、马氏体为主，违 N2；介质为天然海水非 3.5% NaCl。 |
| p099 | MD9_10.3390_ma14247517.pdf | N3 —— 试验介质为 0.1 M 硼酸缓冲液（0.1 M H3BO3 + 0.027 M Na2B | 介质为硼酸缓冲+0.1 M NaCl，非3.5% NaCl；虽316L奥氏体+SCE+阳极拐点Epit齐，介质不合即不符 |
| p102 | MD9_10.3390_met12101751.pdf | N3 介质不符：方法段实测介质是 0.1 g/L 与 1 g/L NaCl（100/1000 ppm | 介质为 0.1/1 g/L NaCl 及 FeCl₃、盐雾，非 3.5 wt.% NaCl；且含铁素体 430、马氏体  |
| p104 | OA8_10.1007_s11665-017-2888-z_Effect_of_Aging_on_Precipitation_Behavio.pdf | N2：研究对象为 SAF2906 超级双相不锈钢（真双相，ferrite(δ)+austenite( | SAF2906 为真双相（δ+γ），不属奥氏体为主；且固溶后再时效属两步热处理 |
| p105 | OA8_10.1007_s11665-022-07478-w_Effect_of_Aging_on_Pitting_Corrosion_Res.pdf | N2 真双相：研究对象是 21Cr 节镍双相不锈钢（lean duplex stainless st | 21Cr 节镍真双相钢，α+γ 两相，且固溶+700℃时效为两步；介质与 SCE 虽合规，N2、N4 双项不符 |
| p107 | OA8_10.1007_s11665-024-09793-w_The_Relationship_Between_Phase_Fraction_.pdf | N2 —— 研究对象是 Fe-Cr-Mn-Al 真双相不锈钢（奥氏体+铁素体两相共存，相比例为核心变 | 真双相 Fe-Cr-Mn-Al 钢，两相比例为核心变量；虽 3.5% NaCl+SCE 有 Epit 265 mV，N2 |
| p108 | OA8_10.1016_j.actamat.2021.117433_Understanding_the_Efficacy_of_Concentrat.pdf | N1 —— 整篇研究对象是低温渗碳（表面成分改性）后的 SS316 箔材，渗碳属 N1 明确排除项； | 低温渗碳=表面成分改性，N1 排除；未处理组无 Epit 数值与参比，不能作基准组 |
| p110 | OA8_10.1016_j.corsci.2021.109277_Localized_corrosion_Passive_film_breakdo.pdf | N3：全文介质只写“chloride-containing solution”“pH 12 NaCl | 介质非 3.5% NaCl（仅 chloride-containing、Fe 用 pH 12），无熔铸工艺、含铁素体 4 |
| p114 | OA8_10.1038_s41598-019-48594-3_Corrosion_behavior_of_metastable_AISI_32.pdf | 其它 — 全文只做自腐蚀电位起 ±250 mV 的 Tafel 极化并由线性段外推取参数，无阳极区拐 | 3.5%NaCl、321 奥氏体+少量δ、冷轧+退火均合规；但只做±250mV Tafel外推，无Epit实测。 |
| p119 | OA8_10.1590_s1517-707620200002.1022_Pitting_Corrosion_Behavior_of_UNS_S31803.pdf | N2：两钢种 UNS S31803（真双相 2205 系）与 UNS S32304（lean dup | 两钢种均为真双相/贫双相，无奥氏体组；介质 3.5% NaCl、Epit 1.21 V SCE、参比齐备，仍按 N2 不 |
| p122 | OA8_10.20964_2018.05.173_A_Comparative_Study_of_Critical_Pitting_.pdf | N2（真双相：UNS S32707 超级双相，α:γ≈1:1）+N1（HIP 粉末热等静压制造，属粉 | S32707 为超级双相（α:γ≈1:1）且 HIP 粉末热等静压制造，N2、N1 双重不符；介质合规但仅测 CPT。 |
| p130 | OA8_10.3390_ma11112097_Investigation_of_the_Localized_Corrosion.pdf | N3 介质不符：3.5 wt%(=0.6 M) NaCl 只用于 35 天浸泡试验，测 Epit 的 | 熔铸304+B 合N1/N2/N4，但3.5%NaCl仅做浸泡，Epit取自10/58 ppm稀NaCl |
| p131 | OA8_10.3390_ma12101634_Corrosion_Evaluation_of_316L_Stainless_S.pdf | N3 介质不符：研究对象是去离子水基 CNT-water 纳米流体与 GA-water 缓蚀液，3. | 介质为去离子水基 CNT/GA 纳米流体，3.5% NaCl 仅作对比液，非研究介质；亦无成形与热处理信息 |
| p132 | OA8_10.3390_ma15207319_Corrosion_Behavior_of_Cold-Rolled_and_So.pdf | N2：基体是 Fe36Mn20Ni20Cr16Al5Si3 高熵合金（FCC + 少量 BCC/B2 | 高熵合金非奥氏体不锈钢（N2），介质含 H2SO4 酸性液（N3），无钝化转变故无 Epit。 |
| p135 | OA8_10.3390_met14030284_Effects_of_Passivation_with_Cu_and_W_on_.pdf | N2 —— 研究对象为超级双相不锈钢 SDSS（EN 1.4410 / EN 1.4501，PRE  | SDSS 为 γ+δ 真双相（5:5），N2 硬排除；介质与单步固溶虽合规亦不能救。 |
| p137 | OA8_10.3390_met15010002_Microstructural_and_Electrochemical_Anal.pdf | N2 真双相：全文研究超双相不锈钢 UNS S32750（SDSS，铁素体+奥氏体两相各占约半），非 | 超双相 S32750 真双相，且为焊接热模拟 HAZ 试样，N2/N1 双不符；介质为 3.5%(m/V)。 |
| p141 | OA8_10.5937_metmateng1402097b_Influence_of_annealing_heat_treatment_on.pdf | N4：全篇三组试样均为固溶(940℃/2h水淬)后再于520–940℃时效2h，整篇两步热处理；且未 | 固溶940℃/2h水淬后各试样再520–940℃时效2h，全篇两步属N4不符；另无Epit实测值。 |
| p142 | OA9_038_1516-1439-mr-22-01-e20170804.pdf | N2 —— UNS S46500 为马氏体沉淀硬化不锈钢，基体是马氏体（martensite mat | 马氏体沉淀硬化钢，马氏体基体+少量逆变奥氏体，不符奥氏体为主；另有 Na2SO4 叠加，N2 硬排除。 |
| p144 | PB8_10_1007_s10853_025_10916_4_Optimization_of_the_barrier_oxide_layer_.pdf | N1 + 其它：全篇研究对象是阳极氧化（表面成分改性）后的 SUS 316L，N1 明列阳极氧化排除 | 阳极氧化属表面成分改性，N1 排除；未处理组 Epit 为 Tafel 外推值且无参比，不能作基准组。 |
| p147 | PB8_10_1007_s11665_019_04428_x_Corrosion_Behavior_of_Harmonic_Structure.pdf | N1 + 主体试样为粉末冶金（球磨 316L 粉 + SPS 烧结，属 PM 排除项）；唯一熔铸件  | 主体 SPS 粉末冶金属 N1 排除；wrought 基准组 3.5% NaCl 只述击穿电位相同、无数值，0.32 V |
| p155 | PB8_10_3390_ma14020425_Corrosion_Behavior_of_High_Mn_Austenitic.pdf | N2：三炉钢 Cr 仅 3.1–5.1 wt.%、Al 5.2–8.5 wt.%、Mn 22.6–3 | 高锰TWIP钢Cr仅3.1–5.1%非不锈钢；N1铸锭、N3 3.5%NaCl、Epit拐点+SCE均合规，N2硬排除。 |
| p156 | PB8_10_3390_ma14112921_Effect_of_Cathodic_Polarisation_Switch_O.pdf | 其它：全文未测点蚀电位，只做阴极极化后的 OCP／缝隙腐蚀／SKP／氢脱附，无阳极区拐点 Epit  | 介质 3.5 wt.% NaCl、参比 SCE 均合规，但全文无点蚀电位，仅阴极极化/缝隙腐蚀/OCP/SKP，无 Ep |
| p157 | PB8_10_3390_ma18010069_Effect_of_Ce_Content_on_Modification_Beh.pdf | 其它 — Epit 为 Tafel 外推拟合值（Table 4「Polarization curve | N1/N2/N3/N4 均过，但 Epit 由 Tafel 外推拟合得（−104.9/−17.5/184.3 mV），非 |
| p160 | PB8_10_3390_met14010106_Intergranular_Corrosion_Analysis_of_Aust.pdf | N4 — 全部试样均为退火态供货材料上叠加 600 ℃/1–300 h 敏化，整篇无未敏化单步基准组 | 3.5% NaCl+SCE+奥氏体均合规，但全部试样为退火态上叠加600℃/1–300h敏化，属N4两步且无单步基准组。 |
| p166 | PW9_nature_10.1038_s41598-020-69177-7.pdf | N2：主体合金 Fe–(20–30)Mn–(11.5–12.0)Al–1.5C–5Cr 的 Cr 仅 | Cr 仅 5 wt%，低于 10.5% 不锈钢门槛，属 Fe–Mn–Al–C 轻质钢；N2 排除，其余合规。 |
| p179 | R10SD_10.1016_j.corsci.2010.08.008.pdf | N2+N3 —— 真双相 2205（53–47% 奥氏体–铁素体）不属奥氏体为主，且介质全程 0.1 | 2205 真双相、0.1 M NaCl，两项硬条款均不符；3.5% 仅见引言引文与参考文献。 |
| p180 | R10SD_10.1016_j.corsci.2016.06.011.pdf | 其它：全篇为 316L 钝化膜 ToF-SIMS 机理研究，以电流密度尖峰表征点蚀萌生，未见 Epi | 316L+3.5% NaCl(0.6 M)+饱和甘汞均合规，但全篇只做膜分析、以电流尖峰判点蚀萌生，无 Epit 实测值 |
| p183 | R10SD_10.1016_j.corsci.2023.111482.pdf | N2+N3 —— 材料是真双相超级双相钢 UNS S32750（SDSS，奥氏体+铁素体各约 47% | 真双相 SDSS S32750（铁素体 52.6%）触 N2；介质 3 M NaCl 且 H2SO4 调 pH=1 触  |
| p185 | R10SD_10.1016_j.corsci.2024.112489.pdf | N2：研究对象为 advanced duplex stainless steel（ADCS），奥氏体 | 真双相（奥氏体+铁素体各半），标题即 duplex，违反 N2；介质与参比本身合规但不救。 |
| p186 | R10SD_10.1016_j.corsci.2025.113278.pdf | N1 + N2：全部试样为激光粉末床熔融（LPBF）增材制造，且基体为真双相不锈钢 22Cr DSS | LPBF 增材+真双相 22Cr DSS，无熔铸基准组，N1/N2 双不符；介质与 Epit/SCE 虽合规亦不可收 |
| p189 | R10SD_10.1016_j.ijoes.2026.101365.pdf | N2 —— 三组合金全为双相不锈钢（UNS S32750/S32760 锻轧超双相 + DIN/EN | N2 不符：S32750/S32760/1.4517 均真双相（γ+α 近 50:50），非奥氏体+少量δ；介质与参比虽 |
| p191 | R10SD_10.1016_j.matchar.2024.114656.pdf | N1：全篇研究对象是 PVD/PECVD 沉积的 TiN/TiCN/Ti-DLC 多层涂层试样（表面 | 涂层论文，试样全为 Ti-DLC 沉积件；虽用 3.5% NaCl+SCE，但无未处理基准组 Epit 数值，按 N1  |
| p211 | SD8_81212476_Corrosion_Resistance_of_Highly_Alloyed_M.pdf | N2：6 种试样中 Cunifer(2.0882)、Monel(2.4360)、Alloy 59(2 | 六种试样含 Cunifer、Monel、Alloy 59 三种镍/铜合金及 2205 真双相，奥氏体仅 316L 与 1 |
| p214 | SDD_S0010938X17319030.pdf | N3 + N1：全篇试验介质是 5% NaCl（非 3.5 wt.% 也无 0.6 mol/L 等等 | 介质为 5% NaCl 非 3.5%，方法段无 3.5%；研究对象为渗氮表面改性层，基准组亦在 5% NaCl 中测，故 |
| p219 | SD_S0010938X19305487_Pitting_corrosion_inhibition_of_304_stainless_steel_in_NaCl.pdf | N3 —— 方法段试验介质是 0.1 M NaCl（中性），3.5% NaCl 只出现在引言引述他人 | 方法段明确 0.1 M NaCl，3.5% 只在引言引他人；缓蚀剂研究、介质不符 N3 |
